Repository: EvieBaker/gCRM_data

This folder contains the relevant data files for my thesis. 
It is split into the Chapters.

The data for Chapter 3 includes the gCRM palaeointensity method with the user input.

The data for Chapter 4 is at the doi: https:// doi.org/10.5281/zenodo.7428933 as outlined in the Data availability statement in the thesis.

The Chapter 5 folder contains the sediment and concretion samples with the raw data files for the measurements in folders. These folders are for remanence measurements (REM), high-temperature suscpeptbility (highT), low-temperature magnetic (lowT), hysteresis (hys), SEM-EDX and XRD.

The Chapter 6 folder contains the raw data files for the magnetic measurements, the NRM, SIRM, XRD and hysteresis files in different folders. 

The Chapter 7 folder contains the graphical Preisach gCRM palaeointensity results for each of the tested samples which weren't shown in the thesis. It also includes the code used for testing the two different growth mechanisms (nucleate same (NS) and growth same (GS) methods).

sample 1) concretion LG_C
sample 2) concretion LH_C
sample 3) sediment LG
sample 4) sediment UE
The folders with the SEM-EDX analysis are in the folders (LG_C etc) and the files are named sample1 etc 

The .BMP files are BSE images and EDX spectra and the quantified spectra are in the text files using either atomic or weight percentages

File: Chapter5/SEM-EDX/LG/site1_weight.txt

Project: Project 1
Owner: Operator
Site: Site of Interest 1

Sample: Sample 3
Type: Default
ID: 

Processing option : All elements analysed (Normalised)

All results in weight%

Spectrum	In stats.	C	O	Na	Mg	Al	Si	S	K	Ca	Fe	Cu	W	Po	Total
	
Spectrum 1	Yes	82.70	10.11			0.06	0.19	3.38			3.40	0.16			100.00
Spectrum 2	Yes	65.07	14.05	0.10	0.04	0.23	0.50	9.96	0.08	0.04	9.32	0.11	0.11	0.39	100.00
Spectrum 3	Yes	75.79	22.98			0.13	0.28	0.38			0.27	0.16			100.00
	
	
Max.		82.70	22.98	0.10	0.04	0.23	0.50	9.96	0.08	0.04	9.32	0.16	0.11	0.39		
Min.		65.07	10.11	0.10	0.04	0.06	0.19	0.38	0.08	0.04	0.27	0.11	0.11	0.39
