Repository: EvieBaker/gCRM_data

This folder contains the relevant data files for my thesis. 
It is split into the Chapters.

The data for Chapter 3 includes the gCRM palaeointensity method with the user input.

The data for Chapter 4 is at the doi: https:// doi.org/10.5281/zenodo.7428933 as outlined in the Data availability statement in the thesis.

The Chapter 5 folder contains the sediment and concretion samples with the raw data files for the measurements in folders. These folders are for remanence measurements (REM), high-temperature suscpeptbility (highT), low-temperature magnetic (lowT), hysteresis (hys), SEM-EDX and XRD.

The Chapter 6 folder contains the raw data files for the magnetic measurements, the NRM, SIRM, XRD and hysteresis files in different folders. 

The Chapter 7 folder contains the graphical Preisach gCRM palaeointensity results for each of the tested samples which weren't shown in the thesis. It also includes the code used for testing the two different growth mechanisms (nucleate same (NS) and growth same (GS) methods).

sample 1) concretion LG_C
sample 2) concretion LH_C
sample 3) sediment LG
sample 4) sediment UE
The folders with the SEM-EDX analysis are in the folders (LG_C etc) and the files are named sample1 etc 

The .BMP files are BSE images and EDX spectra and the quantified spectra are in the text files using either atomic or weight percentages

File: Chapter5/SEM-EDX/LG/site1_atomic.txt

Project: Project 1
Owner: Operator
Site: Site of Interest 1

Sample: Sample 3
Type: Default
ID: 

Processing option : All elements analysed (Normalised)

All results in atomic%

Spectrum	In stats.	C	O	Na	Mg	Al	Si	S	K	Ca	Fe	Cu	W	Po	
	
Spectrum 1	Yes	89.48	8.21			0.03	0.09	1.37			0.79	0.03			
Spectrum 2	Yes	79.52	12.89	0.06	0.03	0.13	0.26	4.56	0.03	0.01	2.45	0.03	0.01	0.03	
Spectrum 3	Yes	81.10	18.46			0.06	0.13	0.15			0.06	0.03			
	
	
Max.		89.48	18.46	0.06	0.03	0.13	0.26	4.56	0.03	0.01	2.45	0.03	0.01	0.03		
Min.		79.52	8.21	0.06	0.03	0.03	0.09	0.15	0.03	0.01	0.06	0.03	0.01	0.03

File: Chapter5/SEM-EDX/LG/site2_atomic.txt

Project: Project 1
Owner: Operator
Site: Site of Interest 2

Sample: Sample 3
Type: Default
ID: 

Processing option : All elements analysed (Normalised)

All results in atomic%

Spectrum	In stats.	C	O	Na	Mg	Al	Si	S	K	Ca	Fe	Cu	W	Hg	Po	
	
Spectrum 1	Yes	59.14	21.58	0.17	0.17	0.88	2.14	9.58	0.18	0.28	5.78	0.05			0.07	
Spectrum 2	Yes	58.01	23.42	0.40	0.16	0.86	1.52	10.31	0.09	0.03	5.16	0.04	0.02	-0.13	0.09	
	
	
Max.		59.14	23.42	0.40	0.17	0.88	2.14	10.31	0.18	0.28	5.78	0.05	0.02	-0.13	0.09		
Min.		58.01	21.58	0.17	0.16	0.86	1.52	9.58	0.09	0.03	5.16	0.04	0.02	-0.13	0.07

File: Chapter5/SEM-EDX/LG/site2_weight.txt

Project: Project 1
Owner: Operator
Site: Site of Interest 2

Sample: Sample 3
Type: Default
ID: 

Processing option : All elements analysed (Normalised)

All results in weight%

Spectrum	In stats.	C	O	Na	Mg	Al	Si	S	K	Ca	Fe	Cu	W	Hg	Po	Total
	
Spectrum 1	Yes	39.20	19.05	0.22	0.22	1.31	3.31	16.95	0.38	0.61	17.80	0.18			0.77	100.00
Spectrum 2	Yes	39.28	21.12	0.52	0.22	1.31	2.41	18.64	0.20	0.07	16.26	0.14	0.22	-1.44	1.05	100.00
	
	
Max.		39.28	21.12	0.52	0.22	1.31	3.31	18.64	0.38	0.61	17.80	0.18	0.22	-1.44	1.05		
Min.		39.20	19.05	0.22	0.22	1.31	2.41	16.95	0.20	0.07	16.26	0.14	0.22	-1.44	0.77

File: Chapter5/SEM-EDX/LG/site3_atomic.txt

Project: Project 1
Owner: Operator
Site: Site of Interest 3

Sample: Sample 3
Type: Default
ID: 

Processing option : All elements analysed (Normalised)

All results in atomic%

Spectrum	In stats.	C	O	Na	Mg	Al	Si	S	K	Ca	Fe	Cu	Hg	Po	
	
Spectrum 1	Yes	68.61	19.39	0.08	0.08	0.57	0.83	6.64	0.07	0.02	3.71	0.03	-0.08	0.04	
Spectrum 2	Yes	80.13	13.34	0.09	0.06	0.29	0.47	3.43	0.06	0.04	2.04	0.02		0.03	
	
	
Max.		80.13	19.39	0.09	0.08	0.57	0.83	6.64	0.07	0.04	3.71	0.03	-0.08	0.04		
Min.		68.61	13.34	0.08	0.06	0.29	0.47	3.43	0.06	0.02	2.04	0.02	-0.08	0.03

File: Chapter5/SEM-EDX/LG/site3_weight.txt

Project: Project 1
Owner: Operator
Site: Site of Interest 3

Sample: Sample 3
Type: Default
ID: 

Processing option : All elements analysed (Normalised)

All results in weight%

Spectrum	In stats.	C	O	Na	Mg	Al	Si	S	K	Ca	Fe	Cu	Hg	Po	Total
	
Spectrum 1	Yes	51.66	19.45	0.12	0.13	0.96	1.46	13.35	0.17	0.06	12.99	0.12	-1.00	0.55	100.00
Spectrum 2	Yes	67.04	14.86	0.14	0.11	0.54	0.92	7.66	0.16	0.12	7.92	0.08		0.43	100.00
	
	
Max.		67.04	19.45	0.14	0.13	0.96	1.46	13.35	0.17	0.12	12.99	0.12	-1.00	0.55		
Min.		51.66	14.86	0.12	0.11	0.54	0.92	7.66	0.16	0.06	7.92	0.08	-1.00	0.43
